Repository: Dolarge/Bit_First_Project_Auros

# Bit_First_Project_Auros
오로스-비트 첫번째 과제

화이팅....

File: 1_2_Dolarge_Cubic/KKoKiri/bin/Debug/net5.0/SiO2_new_700.txt
wavelength(nm)	n	k
350.397168	1.4768212475331621	0
351.986475	1.4765578571924285	0
353.575781	1.4762983731801693	0
355.165088	1.4760426974821914	0
356.75437	1.4757907365100422	0
358.343628	1.4755423922526707	0
359.932886	1.4752975631987308	0
361.522144	1.4750561518223304	0
363.111377	1.4748180802319675	0
364.70061	1.4745832926107119	0
366.289819	1.474351743666888	0
367.879028	1.4741233810680463	0
369.468213	1.4738981594299543	0
371.057397	1.4736760266589006	0
372.646582	1.473456933715463	0
374.235718	1.4732408385980358	0
375.824878	1.4730276825520607	0
377.414014	1.472817423259843	0
379.003125	1.472610011965642	0
380.592236	1.4724053965859836	0
382.181323	1.4722035313960593	0
383.77041	1.472004364533745	0
385.359473	1.4718078501964085	0
386.948535	1.4716139367283356	0
388.537573	1.4714225781276133	0
390.126587	1.4712337255333547	0
391.715601	1.471047327292077	0
393.30459	1.4708633375357192	0
394.893579	1.4706817045706402	0
396.482544	1.4705023823463155	0
398.071484	1.470325322130356	0
399.660425	1.4701504722366647	0
401.249341	1.4699777867402266	0
402.838232	1.469807216805023	0
404.4271	1.4696387133888102	0
406.015967	1.4694722275026655	0
407.60481	1.4693077292354852	0
409.193652	1.4691451898186874	0
410.782471	1.468984585137808	0
412.37124	1.4688258914700947	0
413.96001	1.4686690773151891	0
415.548779	1.4685141165527211	0
417.1375	1.468360987364797	0
418.726221	1.4682096587264941	0
420.314893	1.4680601089079681	0
421.903564	1.4679123069937983	0
423.492236	1.4677662264849884	0
425.080859	1.4676218455896404	0
426.669482	1.467479133465221	0
428.258057	1.4673380680390764	0
429.846582	1.467198623029962	0
431.435156	1.4670607634384654	0
433.023633	1.466924475557849	0
434.612158	1.4667897205698486	0
436.200586	1.4666564844210015	0
437.789063	1.4665247308452218	0
439.377441	1.4663944526005785	0
440.965869	1.466265618463987	0
442.554199	1.4661382214415544	0
444.142529	1.4660122346091622	0
445.730859	1.4658876390357483	0
447.319141	1.465764419493564	0
448.907373	1.4656425570823213	0
450.495605	1.465522028973943	0
452.083789	1.4654028198240665	0
453.671973	1.4652849070441483	0
455.260107	1.4651682753604087	0
456.848193	1.4650529055845296	0
458.436279	1.464938775249871	0
460.024316	1.4648258688992644	0
461.612305	1.4647141674300583	0
463.200293	1.464603648561554	0
464.788232	1.4644942966607777	0
466.376172	1.464386089314469	0
467.964014	1.4642790142494333	0
469.551855	1.464173046489316	0
471.139697	1.4640681692883803	0
472.727441	1.4639643727895604	0
474.315186	1.4638616341271524	0
475.902881	1.4637599402582442	0
477.490527	1.4636592747287016	0
479.078174	1.4635596180296613	0
480.665771	1.4634609570246957	0
482.25332	1.463363275207945	0
483.84082	1.4632665562633071	0
485.428271	1.463170783815242	0
487.015723	1.463075938518316	0
488.603125	1.4629820070916977	0
490.19043	1.4628889759072523	0
491.777734	1.4627968229739017	0
493.36499	1.4627055346991433	0
494.952246	1.4626150920031764	0
496.539404	1.4625254841137219	0
498.126514	1.4624366918171376	0
499.713623	1.462348696170764	0
501.300684	1.4622614834690946	0
502.887646	1.4621750401340836	0
504.474609	1.4620893443766567	0
506.061523	1.4620043825929205	0
507.64834	1.4619201409840954	0
509.235156	1.461836598247744	0
510.821924	1.4617537456162968	0
512.408643	1.4616715782679386	0
513.995264	1.4615900942620355	0
515.581885	1.4615092841198378	0
517.168457	1.4614291459232196	0
518.754932	1.4613496776222843	0
520.341406	1.4612708699649561	0
521.927783	1.4611927232776714	0
523.51416	1.4611152283410167	0
525.100439	1.4610383855016058	0
526.68667	1.4609621878681127	0
528.272852	1.4608866310502029	0
529.858984	1.4608117106567458	0
531.445068	1.4607374221559215	0
533.031055	1.4606637633784958	0
534.616992	1.4605907276772858	0
536.202881	1.4605183105256756	0
537.788721	1.460446507536212	0
539.374512	1.4603753142760079	0
540.960254	1.4603047263129887	0
542.545898	1.460234741369382	0
544.131494	1.4601653527810825	0
545.716992	1.460096558280212	0
547.30249	1.460028348991305	0
548.887891	1.4599607228159999	0
550.473242	1.4598936706220949	0
552.058496	1.4598271872658637	0
553.643701	1.4597612636050206	0
555.228857	1.4596958925373633	0
556.813965	1.4596310669212718	0
558.398975	1.4595667816776974	0
559.983936	1.4595030276967074	0
561.568799	1.4594397998288253	0
563.153613	1.4593770890005544	0
564.73833	1.4593148899951855	0
566.322998	1.4592531938145006	0
567.907617	1.4591919933687056	0
569.492139	1.4591312834011034	0
571.076611	1.459071055001742	0
572.660986	1.4590113028500944	0
574.245313	1.4589520179938316	0
575.829541	1.4588931952381954	0
577.413672	1.4588348273664442	0
578.997803	1.4587769015042524	0
580.581787	1.4587194095609004	0
582.165723	1.4586623340023126	0
583.749609	1.4586056610019973	0
585.333398	1.4585493783278525	0
586.91709	1.4584934720531921	0
588.500684	1.4584379282913897	0
590.084229	1.4583827317007652	0
591.667725	1.4583278752218967	0
593.251123	1.4582733601042093	0
594.834424	1.4582191861444747	0
596.417627	1.4581653532081524	0
598.000781	1.4581118594757545	0
599.583838	1.45805870641616	0
601.166797	1.4580058938943068	0
602.749707	1.4579534201221374	0
604.33252	1.4579012865379517	0
605.915234	1.457849493038785	0
607.497852	1.4577980393579864	0
609.08042	1.4577469238472096	0
610.662891	1.4576961478714225	0
612.245264	1.4576457112943515	0
613.827539	1.4575956139473611	0
615.409717	1.4575458556305165	0
616.991846	1.4574964346816233	0
618.573877	1.4574473524783789	0
620.155762	1.4573986103262297	0
621.737598	1.4573502050682343	0
623.319385	1.4573021365671666	0
624.901025	1.4572544076327745	0
626.482568	1.457207016572658	0
628.064063	1.4571599617664643	0
629.64541	1.4571132460213123	0
631.226709	1.4570668662148474	0
632.807861	1.4570208250829442	0
634.388965	1.4569751195750722	0
635.969971	1.4569297509843997	0
637.55083	1.456884720533497	0
639.131641	1.4568400252347211	0
640.712354	1.4567956663496677	0
642.29292	1.4567516450700153	0
643.873438	1.4567079584707285	0
645.453857	1.456664605421887	0
647.034131	1.4566215763088266	0
648.614355	1.4565788558811485	0
650.194434	1.4565364340486433	0
651.774414	1.4564942969090013	0
653.354346	1.4564524304654165	0
654.934131	1.4564108246968268	0
656.513818	1.4563694656609807	0
658.093408	1.4563283406969088	0
659.6729	1.4562874372005299	0
661.252246	1.4562467437799536	0
662.831543	1.456206245315415	0
664.410693	1.4561659317045086	0
665.989746	1.4561257890519566	0
667.568701	1.456085804777562	0
669.147559	1.4560459677792368	0
670.72627	1.4560062777515457	0
672.304883	1.455966735558686	0
673.883447	1.4559273420898178	0
675.461816	1.4558881030904796	0
677.040137	1.4558490170075409	0
678.618311	1.4558100883999547	0
680.196387	1.4557713181581924	0
681.774365	1.4557327083877507	0
683.352246	1.4556942611690176	0
684.92998	1.4556559798167945	0
686.507617	1.455617865213448	0
688.085107	1.4555799206614524	0
689.662549	1.455542145880933	0
691.239795	1.4555045465086163	0
692.816992	1.455467121131798	0
694.394043	1.4554298741509881	0
695.970996	1.455392806522335	0
697.547852	1.4553559203194937	0
699.124561	1.4553192187999784	0
700	1.4552989199817383	0
700.701172	1.4552827029099873	0
702.277637	1.4552463758471783	0
703.854004	1.455210238590458	0
705.430225	1.4551742943241568	0
707.006396	1.4551385429309243	0
708.582373	1.4551029884311224	0
710.158301	1.4550676262137625	0
711.734033	1.4550324580498841	0
713.309717	1.454997479109623	0
714.885254	1.454962690073468	0
716.460645	1.4549280893853538	0
718.035938	1.4548936744664431	0
719.611133	1.4548594438011653	0
721.186182	1.4548253969093554	0
722.761084	1.4547915322816924	0
724.335937	1.4547578462971822	0
725.910596	1.4547243405363812	0
727.485156	1.4546910114491844	0
729.059619	1.4546578574814257	0
730.633936	1.454624878145969	0
732.208105	1.4545920719581766	0
733.782178	1.454559436316663	0
735.356152	1.4545269697744478	0
736.92998	1.4544946717845015	0
738.503662	1.4544625408236496	0
740.077246	1.4544305743969164	0
741.650684	1.4543987719651867	0
743.224023	1.4543671310647956	0
744.797217	1.4543356511080072	0
746.370264	1.4543043306155272	0
747.943213	1.4542731671001738	0
749.516016	1.4542421600022422	0
751.088721	1.454211306865405	0
752.661279	1.4541806071414851	0
754.23374	1.4541500583457236	0
755.806055	1.4541196599222723	0
757.378223	1.4540894103763782	0
758.950293	1.4540593072585943	0
760.522217	1.454029349982262	0
762.093994	1.4539995370546968	0
763.665674	1.4539698660231333	0
765.237256	1.4539403354092524	0
766.808643	1.453910945526279	0
768.379932	1.4538816930513325	0
769.951123	1.4538525764890107	0
771.522119	1.4538235961297707	0
773.093018	1.4537947486595841	0
774.663818	1.4537660326217037	0
776.234473	1.4537374473582796	0
777.80498	1.4537089914198749	0
779.375342	1.4536806632489199	0
780.945605	1.4536524605189949	0
782.515723	1.4536243825603854	0
784.085742	1.453596427055246	0
785.655615	1.4535685933458107	0
787.225342	1.4535408799328278	0
788.794971	1.4535132844757452	0
790.364453	1.453485806343518	0
791.933789	1.4534584440216058	0
793.503027	1.4534311951821117	0
795.07207	1.4534040600139564	0
796.641064	1.4533770345026231	0
798.209863	1.4533501196741208	0
799.778564	1.453323312371131	0
801.347168	1.453296611094045	0
802.915625	1.4532700152071987	0
804.483936	1.4532435232027716	0
806.0521	1.4532171336076152	0
807.620166	1.4531908441124262	0
809.188086	1.4531646540380467	0
810.755859	1.4531385619134685	0
812.323535	1.4531125654240526	0
813.891064	1.4530866639171558	0
815.458496	1.4530608550854576	0
817.025781	1.4530351382718236	0
818.59292	1.4530095119759625	0
820.159961	1.4529839739339516	0
821.726855	1.4529585234659608	0
823.293555	1.4529331598500035	0
824.860254	1.4529078784885496	0
826.426758	1.452882681039693	0
827.993066	1.4528575660327734	0
829.559375	1.452832528837883	0
831.125488	1.4528075711335968	0
832.691504	1.4527826898652276	0
834.257324	1.4527578851295786	0
835.823145	1.4527331523372464	0
837.38877	1.4527084931319423	0
838.954199	1.4526839060331347	0
840.519531	1.4526593880128416	0
842.084863	1.4526349360919129	0
843.649902	1.4526105533757023	0
845.214941	1.4525862338284423	0
846.779785	1.4525619790161148	0
848.344531	1.4525377859658566	0
849.90918	1.452513653199196	0
851.473633	1.4524895807752634	0
853.037988	1.4524655657646028	0
854.602246	1.4524416074196707	0
856.166406	1.4524177055503824	0
857.730371	1.4523938614420928	0
859.294238	1.452370073419144	0
860.858008	1.4523463412747437	0
862.421582	1.4523226663147342	0
863.985156	1.4522990453798816	0
865.548535	1.4522754812247034	0
867.111816	1.4522519721908211	0
868.675	1.4522285180719925	0
870.237988	1.452205120157479	0
871.800879	1.452181776769206	0
873.363672	1.4521584877311453	0
874.926367	1.4521352528523506	0
876.488965	1.4521120719271263	0
878.051367	1.452088946228446	0
879.613672	1.4520658740953918	0
881.175879	1.452042855352144	0
882.737988	1.452019889808134	0
884.3	1.451996977258209	0
885.861914	1.4519741175266558	0
887.423633	1.4519513118380099	0
888.985254	1.4519285585807533	0
890.546777	1.4519058575646937	0
892.108203	1.4518832085852194	0
893.669531	1.451860611466829	0
895.230762	1.4518380660029462	0
896.791797	1.4518155733834492	0
898.352832	1.4517931305096476	0
899.913672	1.451770739909171	0
901.474414	1.4517483999101135	0
903.035059	1.4517261102225065	0
904.595605	1.4517038705993146	0
906.156055	1.4516816807223307	0
907.716406	1.4516595403588624	0
909.27666	1.4516374492052326	0
910.836816	1.4516154070004483	0
912.396777	1.451593414835444	0
913.956738	1.4515714696861928	0
915.516602	1.4515495726468524	0
917.07627	1.4515277248280396	0
918.635938	1.4515059232095069	0
920.195508	1.451484168890901	0
921.754883	1.45146246294652	0
923.314258	1.4514408023876986	0
924.873437	1.451419189662727	0
926.432617	1.4513976217667348	0
927.991699	1.4513760997993592	0
929.550684	1.4513546234728483	0
931.109473	1.4513331938730163	0
932.668262	1.451311808031559	0
934.226953	1.4512904670234332	0
935.785547	1.4512691705614007	0
937.344043	1.451247918385679	0
938.902539	1.4512267088905397	0
940.46084	1.4512055444564678	0
942.019141	1.4511844221618426	0
943.577246	1.4511633443902836	0
945.135352	1.4511423082038275	0
946.693359	1.4511213146835813	0
948.25127	1.4511003635163253	0
949.809082	1.4510794544697085	0
951.366895	1.451058585932708	0
952.924609	1.4510377589761736	0
954.482227	1.4510169732875484	0
956.039746	1.4509962286345206	0
957.597168	1.4509755247181675	0
959.15459	1.4509548599805462	0
960.711914	1.4509342354535446	0
962.269141	1.450913650851923	0
963.826367	1.4508931046383646	0
965.383398	1.4508725991006801	0
966.940527	1.4508521301119992	0
968.497461	1.4508317012558234	0
970.054395	1.450811309701934	0
971.61123	1.4507909564789174	0
973.168066	1.4507706400114615	0
974.724707	1.4507503625860594	0
976.281445	1.4507301201311507	0
977.838086	1.4507099149049625	0
979.394629	1.4506897466493769	0

File: 1_2_Dolarge_Cubic/KKoKiri/bin/Debug/net5.0/Si_nm.txt
wavelength(nm)	 n			 k
206.666666666667	 1.09231792490381	 3.01052461714374
207.357858870395	 1.10136637807475	 3.02129246055607
208.05368994352	 1.11049924858493	 3.03269002804026
208.754206743264	 1.11976826670991	 3.0446478885311
209.459456760053	 1.12919951197628	 3.05712144037923
210.16948812825	 1.13883859821274	 3.07005750205333
210.884349637109	 1.14871977688068	 3.08343264092774
211.604090741946	 1.15883938596537	 3.09719361923902
212.328761575548	 1.16924519110896	 3.11132356303225
213.058412959811	 1.17990315585557	 3.12580732642611
213.793096417621	 1.19086031891377	 3.14062868502479
214.532864184985	 1.20211039186274	 3.15578345223274
215.277769223408	 1.2136608927334	 3.17127299303284
216.027883178547	 1.22554117056649	 3.18712268770377
216.783224734778	 1.23780356650455	 3.20333545424306
217.543866928632	 1.25046473115815	 3.21996299202803
218.309865752706	 1.26361978094117	 3.23701022471762
219.081277991016	 1.27735101166809	 3.25450855226452
219.85816123302	 1.2917908458825	 3.27243390875386
220.640573887955	 1.30708850465305	 3.29078719720779
221.428575199478	 1.3234255895545	 3.30947953954136
222.222225260611	 1.34099205633087	 3.32835694816201
223.021585029028	 1.35992722639464	 3.34723796790536
223.826716342656	 1.38039503571373	 3.36581195378598
224.63768193562	 1.40242717519988	 3.3837407772422
225.454545454545	 1.42601335072179	 3.40063434408339
226.277371475201	 1.45102030659333	 3.41604448507959
227.106225519521	 1.47714086655411	 3.42959842182095
227.941174072997	 1.50396576191969	 3.44090292596115
228.782284602453	 1.53098444197701	 3.44974104103286
229.629625574225	 1.55757974203811	 3.45600276616302
230.483266472729	 1.5831973563006	 3.45977078603271
231.343277819466	 1.60697332453633	 3.46116498195505
232.209731192436	 1.62870144937405	 3.46073240366467
233.082699245997	 1.64764443716166	 3.45887726332622
233.962255731178	 1.6635140165342	 3.45623766356936
234.848475516445	 1.67626358695551	 3.45351416053036
235.741434608948	 1.68596103630304	 3.45144380089786
236.641231710473	 1.69262314776928	 3.45056126972322
237.54790226811	 1.69653809610742	 3.45144045670854
238.461547208256	 1.69830304365933	 3.45462497102708
239.38224731519	 1.69822196694338	 3.46038400402792
240.310084625661	 1.69666185411814	 3.46887032318099
241.245142453249	 1.69424507019516	 3.48031121019996
242.187505413313	 1.69128749255594	 3.49467495952381
243.137259448505	 1.68821652296038	 3.51199020989383
244.094491854908	 1.68524897050654	 3.53211897509507
245.059291308776	 1.6828123318021	 3.5550607534991
246.031747893922	 1.68097231109313	 3.58066579305618
247.011953129757	 1.67999823156042	 3.60893249068929
248	 1.68000874310857	 3.63956441944612
248.995982982084	 1.68115377338802	 3.67277526083319
249.99999807727	 1.68359435395263	 3.7084350027894
251.012142841492	 1.68743176988498	 3.74652186804199
252.03251641696	 1.69291978371887	 3.78694834604018
253.061219564531	 1.69998288617414	 3.82974440929562
254.098354696875	 1.7090719739198	 3.87490991827023
255.144025912469	 1.72024636983202	 3.92240324473896
256.198339030421	 1.73355667686337	 3.97218057436798
257.261401626173	 1.7494037303342	 4.02422827834495
258.333323068089	 1.76786615985347	 4.07864572965548
259.414214554965	 1.78920136797144	 4.13536469415711
260.50418915448	 1.8135435968899	 4.19427476781799
261.603388159549	 1.84120921213374	 4.2553556578544
262.711876084565	 1.8725419596476	 4.31872826748854
263.829797940753	 1.9076496562241	 4.38419057405577
264.95727467584	 1.94687648929435	 4.45200277978491
266.094429313903	 1.99064185466435	 4.52190840286411
267.241387000124	 2.0393059388733	 4.59421034200085
268.398275046698	 2.09352351607993	 4.6689229034747
269.565222979944	 2.15405188021396	 4.74593934652051
270.742362588647	 2.22158059003816	 4.8253933776243
271.929827973673	 2.29765627825968	 4.9069567105695
273.127755598898	 2.38339624818869	 4.99014812879003
274.336284343484	 2.48051420406613	 5.0739481442491
275.555555555556	 2.59050505662782	 5.15690952689499
276.785713107306	 2.71504643708878	 5.23674299553882
278.026903451595	 2.85490611796425	 5.31050746515646
279.27927568007	 3.01046694211919	 5.3747476194266
280.542981582866	 3.18094086533987	 5.4254386204448
281.818175709937	 3.36433475805656	 5.4587313961964
283.105015434064	 3.55742969731422	 5.47122521743955
284.4036610156	 3.75588085114814	 5.46037000594376
285.714275669	 3.95482192410542	 5.42527572319024
287.03702563121	 4.14967693562779	 5.36608036460007
288.372080231951	 4.33602540433798	 5.28398678380997
289.719611965983	 4.50999534814962	 5.18060402331955
291.079796567399	 4.66744125397572	 5.05823168791021
292.452845975742	 4.80454769972102	 4.92054657903665
293.838877168211	 4.9185107873875	 4.77258299218949
295.238108645762	 5.00829005275484	 4.62003996771225
296.650729885998	 5.0748348765286	 4.46861825514814
298.07693401032	 5.12043710676594	 4.32297077235353
299.516917871938	 5.148573909456	 4.18679038796919
300.970882146452	 5.16313499642339	 4.06226080575372
302.439031425081	 5.16790337736692	 3.95034493193812
303.921574310631	 5.16657424871957	 3.85090757446834
305.418723516305	 5.16198544018786	 3.76298998453042
306.930695967445	 5.15640935035705	 3.68531646116955
308.457712906309	 5.15128873453925	 3.61618251652236
310	 5.14751602501172	 3.5541414514105
311.557787451635	 5.14558044486734	 3.49785627040928
313.131310114896	 5.14551536308954	 3.4462048648217
314.720807612064	 5.14732127122944	 3.39836963411411
316.326524455664	 5.15092979775942	 3.353666342085
317.948710173859	 5.15621593216227	 3.31173101326309
319.587619439716	 5.16313068769499	 3.27214276653613
321.243532046577	 5.17151277774952	 3.23474021725045
322.916673884417	 5.18152550852043	 3.19925080693854
324.607335515675	 5.19294461622676	 3.1655449201821
326.315793568408	 5.20591427599499	 3.13345536157187
328.042330525229	 5.22039727308651	 3.10282898156651
329.787234879015	 5.23633007385273	 3.07362205228038
331.550801293606	 5.25383251477003	 3.04577672846053
333.333330769693	 5.27288114436171	 3.01931702341888
335.135130816084	 5.2935633850311	 2.99429683823808
336.956515626556	 5.31586024245304	 2.97092088597962
338.7978062625	 5.34023271164193	 2.94959058532426
340.659330841597	 5.36682793515235	 2.93050199333558
342.541447293027	 5.39648777907592	 2.91411756608225
344.444453569106	 5.4301081686704	 2.90104722964601
346.368722465317	 5.46912091442048	 2.89141539413808
348.31461234009	 5.51534864024392	 2.88549306210449
350.282489650344	 5.57149554722465	 2.88297816337685
352.272729181554	 5.64069905707208	 2.88244428814428
354.285714285714	 5.72648840066906	 2.88160876639468
356.3218371275	 5.83267455541472	 2.87612469793959
358.381498938968	 5.96233064371864	 2.85978782693914
360.465110283146	 6.11799945973625	 2.8236353618892
362.573091326862	 6.29969359570557	 2.75465784209579
364.705872123217	 6.50079517410855	 2.63483151306794
366.863892904071	 6.70104471078278	 2.44581261156697
369.047630569833	 6.86418439325131	 2.18197809146539
371.257494570445	 6.95162715703464	 1.86416781870635
373.493983413679	 6.94501801718303	 1.53599306954184
375.757581187127	 6.85740287924156	 1.24135914998283
378.048783785385	 6.72121604882017	 1.00286911242502
380.368099272231	 6.56689137671574	 0.819794296928747
382.716048256215	 6.41213718470857	 0.680810434905553
385.093164280247	 6.26428406174019	 0.574678612858033
387.4999942258	 6.1262006844292	 0.49329106734416
389.937098732355	 5.99912374709762	 0.43067955430743
392.405052632786	 5.88335877018147	 0.38198418034329
394.904445405374	 5.77839216275071	 0.343244267844324
397.43591201376	 5.68321532141495	 0.311346632001971
400.000012305475	 5.59639965100407	 0.284057623245615
402.597412570047	 5.51657236573018	 0.25994402324295
405.228765747508	 5.44239849659361	 0.238121125443772
407.89474196051	 5.37285678481132	 0.218152092057027
410.596029083277	 5.30725180148972	 0.199802091330512
413.333333333333	 5.2448525578949	 0.182969867975351
416.107379887041	 5.18537323964016	 0.167615703395257
418.918913520105	 5.12841319457292	 0.153692768286335
421.768699274218	 5.07394591845907	 0.141162324923182
424.657523151097	 5.02164187539547	 0.129947534743211
427.586192835242	 4.97155889780489	 0.119992541586175
430.555538446816	 4.92355190079833	 0.111190054870628
433.566449469556	 4.87746906168591	 0.103465545424302
436.619731505413	 4.8333582056665	 0.0967070909850612
439.71632246604	 4.79105901741852	 0.0908149925922274
442.857150398955	 4.7505096779263	 0.0856897550997535
446.043170058057	 4.71175116655508	 0.0812330683434152
449.27536387124	 4.67450352816796	 0.0773558110306638
452.554742950402	 4.63890845543082	 0.0739710680114477
455.882348145993	 4.60467608172338	 0.0710060798224939
459.259251148449	 4.57194461918729	 0.0683877456311644
462.686555638933	 4.54041450154798	 0.0660589496737704
466.165398491994	 4.51022070737811	 0.0639647198872407
469.69695103289	 4.48116627826714	 0.0620608505579229
473.282463420946	 4.45316036408356	 0.0603122204710829
476.923094416512	 4.42622222642692	 0.058684357742418
480.620169251321	 4.40025743707206	 0.0571512046121124
484.375010826625	 4.37528298055565	 0.0556935390460366
488.188983709816	 4.35108592725314	 0.0542944918768543
492.063495787844	 4.32767865508487	 0.052940622624216
496	 4.30507432351405	 0.0516216393661884
499.999996154539	 4.28305175947807	 0.0503321012187711
504.065032833921	 4.26185480456517	 0.0490619720307503
508.19670939375	 4.24125992512545	 0.0478089054468307
512.396678060841	 4.22115729101789	 0.0465713514110519
516.666646136179	 4.20179200358884	 0.0453449390056532
521.008378308959	 4.18281567696932	 0.0441305596969651
525.423752169129	 4.16435382907637	 0.0429262292208789
529.91454935168	 4.14653358009557	 0.0417288321830861
534.482774000248	 4.12900045721765	 0.0405449219231998
539.130445959888	 4.11200065706281	 0.0393676983362609
543.859655947346	 4.09541929983549	 0.0382012174899375
548.672568686969	 4.07926124923833	 0.037045925182237
553.571426214612	 4.06353152759145	 0.0358998073012597
558.55855136014	 4.04811169880035	 0.0347655921682395
563.636351419875	 4.03300530008337	 0.0336424068055448
568.807322031199	 4.01834022506142	 0.0325308453535392
574.074051262421	 4.00399651968169	 0.0314323447106768
579.439223931966	 3.98985227308023	 0.0303469891594082
584.905691951483	 3.97616108951555	 0.0292744687181245
590.476217291524	 3.96267534199719	 0.028217047433899
596.15386802064	 3.94952376104981	 0.0271728972160859
601.941764292905	 3.93670968768446	 0.0261423891040632
607.843148621263	 3.92410896634341	 0.0251279972927221
613.86139193489	 3.91172364816632	 0.0241300270449722
620	 3.89968403215297	 0.0231467466677176
626.262620229792	 3.8877361446023	 0.0221812896955374
632.653048911327	 3.87613866249425	 0.0212311807493809
639.175238879433	 3.8647654405594	 0.020298774397261
645.833347768834	 3.85361857028889	 0.0193830803957247
652.631587136816	 3.84269976906025	 0.0184857006715871
659.57446975803	 3.83201121784965	 0.0176056373583464
666.666661539385	 3.82142382947163	 0.0167450666991058
673.913031253112	 3.81106980972468	 0.0159036709034978
681.318661683194	 3.80095079808242	 0.0150804369186018
688.888907138213	 3.791068917204	 0.0142756572443884
696.629224680181	 3.78129374076593	 0.0134914143908982
704.545458363107	 3.77175845165927	 0.0127273528204872
712.643674255	 3.7623321669748	 0.0119833919294862
720.930220566291	 3.75314897364416	 0.0112594787336177
729.411744246434	 3.74407680070809	 0.0105565407524379
738.095261139665	 3.7352506166021	 0.00987443769086065
746.987966827357	 3.72653793388903	 0.00921351130674595
756.09756757077	 3.71807394639161	 0.00857392876968654
765.432096512429	 3.70959067634998	 0.00795653801839596
774.9999884516	 3.70135839804865	 0.00736081110628936
784.810105265572	 3.69337865070967	 0.00678701050966973
794.87182402752	 3.6853817529009	 0.00623585337799896
805.194825140094	 3.67763948621801	 0.00570719367026848
815.78948392102	 3.6700172910475	 0.00520133797352852
826.666666666667	 3.66251577782503	 0.00471861443328216
837.837827040211	 3.65513581093824	 0.00425907570865338
849.315046302193	 3.6478781195153	 0.00382290742985135
861.111076893631	 3.64074329573959	 0.00341042986509692
873.239463010825	 3.63386970784655	 0.00302157222763445
885.71430079791	 3.62698315288475	 0.00265675339328167
898.550727742481	 3.62022172127272	 0.00231615643037268
911.764696291986	 3.61372439654837	 0.0019997375010993
925.373111277866	 3.6073539403635	 0.00170776144923711
939.393902065779	 3.60097238019246	 0.00144058305780397
953.846188833024	 3.59485768436958	 0.001197989000438
968.75002165325	 3.58873246022598	 0.000980304357977361
984.126991575688	 3.5828760114227	 0.000787426044760414
999.999992309078	 3.57700998876993	 0.000619246223816978
1016.3934187875	 3.57127427342668	 0.000475348537802959
1033.33329227236	 3.56580990500061	 0.00035498246021977
1050.84750433826	 3.5603370216148	 0.000257026224208555
1068.9655480005	 3.55513712411791	 0.000179768023661177
1087.71931189469	 3.54992961214047	 0.000120998170279595
1107.14285242922	 3.54485542594313	 7.80849965841097E-05
1127.27270283975	 3.54005643886219	 4.81348286959024E-05
1148.14810252484	 3.53525107252036	 2.82469266662529E-05
1169.81138390297	 3.53058071042643	 1.57268749994261E-05
1192.30773604128	 3.52604588894834	 8.28279406326616E-06
1215.68629724253	 3.52164740246139	 4.11455573031939E-06
1240	 3.51724327988848	 1.92334685328752E-06
1265.30609782265	 3.51311827407363	 8.43989983708042E-07
1291.66669553767	 3.50898841909487	 3.46271694857545E-07
1319.14893951606	 3.50499641189718	 0
1347.82606250622	 3.50114272400317	 0
1377.77781427643	 3.49742767630042	 0
1409.09091672621	 3.49370867819055	 0
1441.86044113258	 3.49012890247042	 0
1476.19052227933	 3.48668891471733	 0
1512.19513514154	 3.48338912907013	 0
1549.9999769032	 3.48008621459802	 0
1589.74364805504	 3.47692389163611	 0
1631.57896784204	 3.47375882713511	 0
1675.67565408042	 3.4707347243743	 0
1722.22215378726	 3.46785236463264	 0
1771.42860159582	 3.46511182640365	 0
1823.52939258397	 3.46236911898149	 0
1878.78780413156	 3.4597688169918	 0
1937.5000433065	 3.45716642126274	 0
1999.99998461816	 3.4547069947561	 0
2066.66658454472	 3.45239042866476	 0
2137.93109600099	 3.45007244531614	 0
2214.28570485845	 3.4478978428322	 0
2296.29620504968	 3.4457220063375	 0
2384.61547208256	 3.44368991141677	 0
2480	 3.44165661666425	 0
2583.33339107533	 3.43976740183803	 0
2695.65212501245	 3.43802264315176	 0
2818.18183345243	 3.43627699856995	 0
2952.38104455866	 3.43467610282767	 0
3099.9999538064	 3.43307446056301	 0
3263.15793568408	 3.43161769765925	 0
3444.44430757452	 3.4303061377032	 0
3647.05878516795	 3.42884819866416	 0
3875.000086613	 3.42768137312121	 0
4133.33316908943	 3.426514289402	 0
4428.5714097169	 3.42534666882576	 0
4769.23094416512	 3.42432472644656	 0
5166.66678215067	 3.42344859272471	 0
5636.36366690486	 3.42257209540281	 0
6199.9999076128	 3.42184155591533	 0
